Repository: molchat99/onenote-migration

# onenote-migration
Migration of oneNote bioprinting logs to an analyzable json format

File: scrape/table-data/Log220527-01 - ImkraWe Material Test/tableData_0.json
[
  [
    {
      "Attempt No.": "1",
      "Ink": "T220527-1",
      "layer height [µm]": "0.1",
      "no. bottom layers": "1",
      "texp.bottom  [s]": "10",
      "texposure_pos1 [s]": "5",
      "texposure_pos2 [s]": "•",
      "texposure_pos3 [s]": "•",
      "texposure_pos4 [s]": "•",
      "zSpeed": "150",
      "status": "Fail",
      "comment": "Global offset is -1.5 to compensate glass-supported homing procedure. 100 µL T1. Abort after layer 1: printhead sticks in ink vat -> pressed on FEP film?",
      "next steps": "Increase global offset from -1.5 to -1.2.",
      "pictures": "-"
    },
    {
      "Attempt No.": "2",
      "Ink": "T220527-1",
      "layer height [µm]": "0.1",
      "no. bottom layers": "1",
      "texp.bottom  [s]": "10",
      "texposure_pos1 [s]": "5",
      "texposure_pos2 [s]": "•",
      "texposure_pos3 [s]": "•",
      "texposure_pos4 [s]": "•",
      "zSpeed": "150",
      "status": "Aborted",
      "comment": "Global offset is -1.2. Rest #1 +100 µL T1. Printhead does not stick in ink vat. Pause after layer 10. Ink cured but formed disc with defects and slimy-soft. However, material can be compressed quite a lot before breaking -> higher tensile strength than pure GelMA.",
      "next steps": "Increase of exposure time from 5 to 7 s.",
      "pictures": ""
    },
    {
      "Attempt No.": "3",
      "Ink": "T220527-1",
      "layer height [µm]": "0.1",
      "no. bottom layers": "1",
      "texp.bottom  [s]": "10",
      "texposure_pos1 [s]": "7",
      "texposure_pos2 [s]": "-",
      "texposure_pos3 [s]": "-",
      "texposure_pos4 [s]": "-",
      "zSpeed": "150",
      "status": "Partial success",
      "comment": "Global offset is -1.2. 100 +100 (layer 11) +100 (layer 21) µL T1. Pause after layers 10 and 20. Finished print: minor parts stuck to FEP film. Print with medium defects. Channels completely closed. Sticky material. Suction forces during printing might produce defects as material seems very soft.",
      "next steps": "Rinsing of ink vat with DPBS. Decrease of Z hop speed from 150 to 50.",
      "pictures": ""
    },
    {
      "Attempt No.": "4",
      "Ink": "T220527-1",
      "layer height [µm]": "0.1",
      "no. bottom layers": "1",
      "texp.bottom  [s]": "10",
      "texposure_pos1 [s]": "7",
      "texposure_pos2 [s]": "-",
      "texposure_pos3 [s]": "-",
      "texposure_pos4 [s]": "-",
      "zSpeed": "50",
      "status": "Partial success",
      "comment": "Global offset is -1.2. 100 +200 (layer 11) µL T1. Pause after layer 10. Completed print with only slight superficial defects. Channels closed.",
      "next steps": "Decrease of exposure time from 7 to 5 s. Decrease of Z hop speed from 50 to 20.",
      "pictures": ""
    },
    {
      "Attempt No.": "5",
      "Ink": "T220527-1",
      "layer height [µm]": "0.1",
      "no. bottom layers": "1",
      "texp.bottom  [s]": "10",
      "texposure_pos1 [s]": "5",
      "texposure_pos2 [s]": "-",
      "texposure_pos3 [s]": "-",
      "texposure_pos4 [s]": "-",
      "zSpeed": "20",
      "status": "Partial success",
      "comment": "Global offset is -1.2. rest #4 +200 (layer 14) µL T1. Pause after layer 13. Completed print with medium superficial defects (similar to run #3). Channels closed.",
      "next steps": "Increase of exposure time from 5 to 7 s.",
      "pictures": ""
    },
    {
      "Attempt No.": "6",
      "Ink": "T220527-1",
      "layer height [µm]": "0.1",
      "no. bottom layers": "1",
      "texp.bottom  [s]": "10",
      "texposure_pos1 [s]": "7",
      "texposure_pos2 [s]": "-",
      "texposure_pos3 [s]": "-",
      "texposure_pos4 [s]": "-",
      "zSpeed": "20",
      "status": "Partial success",
      "comment": "Global offset is -1.2. rest #5 +200 (layer 11) µL T1. Pause after layer 10. Completed print with slight superficial defects (similar to run #4). Channels closed.",
      "next steps": "Prepare new ink with less GelMA content.",
      "pictures": ""
    }
  ]
]

File: scrape/table-data/Log220527-01 - ImkraWe Material Test/tableData_1.json
[
  [
    {
      "Name": "Implant Blocker Ink V0.1",
      "Polymer": "Rousselot GelMA 90P60",
      "cpolymer [v%]": "9",
      "cLAP [wt%]": "0.2",
      "CTartrazine [mM]": "0.5",
      "Solvent": "DPBS"
    },
    {
      "Name": "",
      "Polymer": "HAMA 18",
      "cpolymer [v%]": "0.5",
      "cLAP [wt%]": "",
      "CTartrazine [mM]": "",
      "Solvent": ""
    }
  ]
]

File: scrape/table-data/Log220527-01 - ImkraWe Material Test/tableData_3.json
[
  [
    {
      "Position Filename of .stl Link to .stl-file  Material/Washing/Drying 01 220427_KLM Emo Discs with 1 mm channel_1x  T220527-1 AT 02    03    04": "Position",
      "Position": "Filename of .stl",
      "Filename of .stl": "Link to .stl-file",
      "Link to .stl-file": "Material/Washing/Drying"
    },
    {
      "Position Filename of .stl Link to .stl-file  Material/Washing/Drying 01 220427_KLM Emo Discs with 1 mm channel_1x  T220527-1 AT 02    03    04": "01",
      "Position": "220427_KLM Emo Discs with 1 mm channel_1x",
      "Filename of .stl": "",
      "Link to .stl-file": "T220527-1 AT"
    },
    {
      "Position Filename of .stl Link to .stl-file  Material/Washing/Drying 01 220427_KLM Emo Discs with 1 mm channel_1x  T220527-1 AT 02    03    04": "02",
      "Position": "",
      "Filename of .stl": "",
      "Link to .stl-file": ""
    },
    {
      "Position Filename of .stl Link to .stl-file  Material/Washing/Drying 01 220427_KLM Emo Discs with 1 mm channel_1x  T220527-1 AT 02    03    04": "03",
      "Position": "",
      "Filename of .stl": "",
      "Link to .stl-file": ""
    },
    {
      "Position Filename of .stl Link to .stl-file  Material/Washing/Drying 01 220427_KLM Emo Discs with 1 mm channel_1x  T220527-1 AT 02    03    04": "04",
      "Position": "",
      "Filename of .stl": "",
      "Link to .stl-file": ""
    }
  ],
  [
    {
      "Position": "01",
      "Filename of .stl": "220427_KLM Emo Discs with 1 mm channel_1x",
      "Link to .stl-file": "",
      "Material/Washing/Drying": "T220527-1 AT"
    },
    {
      "Position": "02",
      "Filename of .stl": "",
      "Link to .stl-file": "",
      "Material/Washing/Drying": ""
    },
    {
      "Position": "03",
      "Filename of .stl": "",
      "Link to .stl-file": "",
      "Material/Washing/Drying": ""
    },
    {
      "Position": "04",
      "Filename of .stl": "",
      "Link to .stl-file": "",
      "Material/Washing/Drying": ""
    }
  ]
]

File: scrape/table-data/Log220527-01 - ImkraWe Material Test/tableData_4.json
[
  [
    {
      "Position": "01",
      "Filename of .stl": "220427_KLM Emo Discs with 1 mm channel_1x",
      "Link to .stl-file": "",
      "Material/Washing/Drying": "T220527-1 AT"
    },
    {
      "Position": "02",
      "Filename of .stl": "",
      "Link to .stl-file": "",
      "Material/Washing/Drying": ""
    },
    {
      "Position": "03",
      "Filename of .stl": "",
      "Link to .stl-file": "",
      "Material/Washing/Drying": ""
    },
    {
      "Position": "04",
      "Filename of .stl": "",
      "Link to .stl-file": "",
      "Material/Washing/Drying": ""
    }
  ]
]

File: scrape/table-data/Log220527-01 - ImkraWe Material Test/tableData_5.json
[
  [
    {
      "Log no.": "Title",
      "Log220527-01": "ImkraWe Material Test"
    },
    {
      "Log no.": "Operator",
      "Log220527-01": "AT"
    },
    {
      "Log no.": "Description",
      "Log220527-01": "Test potential blocker-containing photoink for printability for ImkraWe prototyping."
    }
  ]
]

File: scrape/table-data/Log220527-01 - ImkraWe Material Test/tableData_6.json
[
  [
    {
      "Position": "1",
      "File name of material .Json": "Implant Blocker Ink V1",
      "Material parameters": "\"temperature\": 40, \"temperatureTolerance\": 5,  \"brightness\": 500,  \"exposureTime\": 7,  \"zHop\": 1,  \"zHopSpeed\": 20,  \"washCount\": 0,  \"washTime\": 0,  \"dabCount\": 0,  \"projectionDelay\": 0.5"
    },
    {
      "Position": "2",
      "File name of material .Json": "",
      "Material parameters": ""
    },
    {
      "Position": "3",
      "File name of material .Json": "",
      "Material parameters": ""
    },
    {
      "Position": "4",
      "File name of material .Json": "",
      "Material parameters": ""
    }
  ]
]

File: scrape/table-data/Log220527-02 - ImkraWe Material Test/tableData_0.json
[
  [
    {
      "Attempt No.": "1",
      "Ink": "T220527-2",
      "layer height [µm]": "0.1",
      "no. bottom layers": "1",
      "texp.bottom  [s]": "10",
      "texposure_pos1 [s]": "7",
      "texposure_pos2 [s]": "•",
      "texposure_pos3 [s]": "•",
      "texposure_pos4 [s]": "•",
      "zSpeed": "20",
      "status": "Partial success",
      "comment": "Global offset is -1.2. 100 +200 (layer 11) µL T1. Pause after layer 10. Completed print with slightest superficial defects. Channels closed. Material medium hard but very tough i.e. can be compressed a lot without breaking -> higher tensile strength than T220527-1.",
      "next steps": "Decrease of exposure time from 7 to 5 s.",
      "pictures": ""
    },
    {
      "Attempt No.": "2",
      "Ink": "T220527-2",
      "layer height [µm]": "0.1",
      "no. bottom layers": "1",
      "texp.bottom  [s]": "10",
      "texposure_pos1 [s]": "5",
      "texposure_pos2 [s]": "•",
      "texposure_pos3 [s]": "•",
      "texposure_pos4 [s]": "•",
      "zSpeed": "20",
      "status": "Partial success",
      "comment": "Global offset is -1.2. 100 +200 (layer 11) µL T1. Pause after layer 10. Completed print with slightest superficial defects, but additional ring-shape structure attached to bottom layer (see pic). Suspicion that this artifact was produced by not continuing printing after layer 10, but accidentally restarting the whole process. Channels closed.",
      "next steps": "Rinse ink vat with DPBS. Repeat with identical settings.",
      "pictures": ""
    },
    {
      "Attempt No.": "3",
      "Ink": "T220527-2",
      "layer height [µm]": "0.1",
      "no. bottom layers": "1",
      "texp.bottom  [s]": "10",
      "texposure_pos1 [s]": "5",
      "texposure_pos2 [s]": "-",
      "texposure_pos3 [s]": "-",
      "texposure_pos4 [s]": "-",
      "zSpeed": "20",
      "status": "Partial success",
      "comment": "Global offset is -1.2. Rest run #2 +200 (layer 11) µL T1. Pause after layer 10. Completed print with slightest superficial defects. Channels closed.",
      "next steps": "Rinse ink vat with DPBS. Boost T220527-2 with more tartrazine and print. Increase of exposure time from 5 to 6 s.",
      "pictures": ""
    },
    {
      "Attempt No.": "4",
      "Ink": "T220527-3",
      "layer height [µm]": "0.1",
      "no. bottom layers": "1",
      "texp.bottom  [s]": "10",
      "texposure_pos1 [s]": "6",
      "texposure_pos2 [s]": "-",
      "texposure_pos3 [s]": "-",
      "texposure_pos4 [s]": "-",
      "zSpeed": "20",
      "status": "Failed",
      "comment": "Global offset is -1.2. 100 +200 (layer 11) µL T1. Pause after layer 10. Print incomplete and stuck in ink vat. Moreover, delamination within print. Exposure too short.",
      "next steps": "Rinse ink vat with DPBS. Increase of exposure time from 6 to 8 s.",
      "pictures": "-"
    },
    {
      "Attempt No.": "5",
      "Ink": "T220527-3",
      "layer height [µm]": "0.1",
      "no. bottom layers": "1",
      "texp.bottom  [s]": "15",
      "texposure_pos1 [s]": "8",
      "texposure_pos2 [s]": "-",
      "texposure_pos3 [s]": "-",
      "texposure_pos4 [s]": "-",
      "zSpeed": "20",
      "status": "Partial success",
      "comment": "Global offset is -1.2. 100 +200 (layer 11) µL T1. Pause after layer 10. Completed print with slightest superficial defects. Channels partially open and perfusable.",
      "next steps": "",
      "pictures": ""
    }
  ]
]

File: scrape/table-data/Log220527-02 - ImkraWe Material Test/tableData_1.json
[
  [
    {
      "Name": "Implant Blocker Ink V0.2",
      "Polymer": "Rousselot GelMA 90P60",
      "cpolymer [v%]": "7",
      "cLAP [wt%]": "0.2",
      "CTartrazine [mM]": "0.5",
      "Solvent": "DPBS"
    },
    {
      "Name": "",
      "Polymer": "HAMA 18",
      "cpolymer [v%]": "0.75",
      "cLAP [wt%]": "",
      "CTartrazine [mM]": "",
      "Solvent": ""
    },
    {
      "Name": "Implant Blocker Ink V0.3",
      "Polymer": "Rousselot GelMA 90P60",
      "cpolymer [v%]": "7",
      "cLAP [wt%]": "0.2",
      "CTartrazine [mM]": "1",
      "Solvent": "DPBS"
    },
    {
      "Name": "",
      "Polymer": "HAMA 18",
      "cpolymer [v%]": "0.75",
      "cLAP [wt%]": "",
      "CTartrazine [mM]": "",
      "Solvent": ""
    }
  ]
]

File: scrape/table-data/Log220527-02 - ImkraWe Material Test/tableData_3.json
[
  [
    {
      "Position Filename of .stl Link to .stl-file  Material/Washing/Drying 01 220427_KLM Emo Discs with 1 mm channel_1x  T220527-2 AT/T220527-3 AT 02    03    04": "Position",
      "Position": "Filename of .stl",
      "Filename of .stl": "Link to .stl-file",
      "Link to .stl-file": "Material/Washing/Drying"
    },
    {
      "Position Filename of .stl Link to .stl-file  Material/Washing/Drying 01 220427_KLM Emo Discs with 1 mm channel_1x  T220527-2 AT/T220527-3 AT 02    03    04": "01",
      "Position": "220427_KLM Emo Discs with 1 mm channel_1x",
      "Filename of .stl": "",
      "Link to .stl-file": "T220527-2 AT/T220527-3 AT"
    },
    {
      "Position Filename of .stl Link to .stl-file  Material/Washing/Drying 01 220427_KLM Emo Discs with 1 mm channel_1x  T220527-2 AT/T220527-3 AT 02    03    04": "02",
      "Position": "",
      "Filename of .stl": "",
      "Link to .stl-file": ""
    },
    {
      "Position Filename of .stl Link to .stl-file  Material/Washing/Drying 01 220427_KLM Emo Discs with 1 mm channel_1x  T220527-2 AT/T220527-3 AT 02    03    04": "03",
      "Position": "",
      "Filename of .stl": "",
      "Link to .stl-file": ""
    },
    {
      "Position Filename of .stl Link to .stl-file  Material/Washing/Drying 01 220427_KLM Emo Discs with 1 mm channel_1x  T220527-2 AT/T220527-3 AT 02    03    04": "04",
      "Position": "",
      "Filename of .stl": "",
      "Link to .stl-file": ""
    }
  ],
  [
    {
      "Position": "01",
      "Filename of .stl": "220427_KLM Emo Discs with 1 mm channel_1x",
      "Link to .stl-file": "",
      "Material/Washing/Drying": "T220527-2 AT/T220527-3 AT"
    },
    {
      "Position": "02",
      "Filename of .stl": "",
      "Link to .stl-file": "",
      "Material/Washing/Drying": ""
    },
    {
      "Position": "03",
      "Filename of .stl": "",
      "Link to .stl-file": "",
      "Material/Washing/Drying": ""
    },
    {
      "Position": "04",
      "Filename of .stl": "",
      "Link to .stl-file": "",
      "Material/Washing/Drying": ""
    }
  ]
]

File: scrape/table-data/Log220527-02 - ImkraWe Material Test/tableData_4.json
[
  [
    {
      "Position": "01",
      "Filename of .stl": "220427_KLM Emo Discs with 1 mm channel_1x",
      "Link to .stl-file": "",
      "Material/Washing/Drying": "T220527-2 AT/T220527-3 AT"
    },
    {
      "Position": "02",
      "Filename of .stl": "",
      "Link to .stl-file": "",
      "Material/Washing/Drying": ""
    },
    {
      "Position": "03",
      "Filename of .stl": "",
      "Link to .stl-file": "",
      "Material/Washing/Drying": ""
    },
    {
      "Position": "04",
      "Filename of .stl": "",
      "Link to .stl-file": "",
      "Material/Washing/Drying": ""
    }
  ]
]

File: scrape/table-data/Log220527-02 - ImkraWe Material Test/tableData_5.json
[
  [
    {
      "Log no.": "Title",
      "Log220527-02": "ImkraWe Material Test"
    },
    {
      "Log no.": "Operator",
      "Log220527-02": "AT"
    },
    {
      "Log no.": "Description",
      "Log220527-02": "Test potential blocker-containing photoink for printability for ImkraWe prototyping."
    }
  ]
]

File: scrape/table-data/Log220527-02 - ImkraWe Material Test/tableData_6.json
[
  [
    {
      "Position": "1",
      "File name of material .Json": "Implant Blocker Ink V2",
      "Material parameters": "\"temperature\": 40, \"temperatureTolerance\": 5,  \"brightness\": 500,  \"exposureTime\": 5,  \"zHop\": 1,  \"zHopSpeed\": 20,  \"washCount\": 0,  \"washTime\": 0,  \"dabCount\": 0,  \"projectionDelay\": 0.5"
    },
    {
      "Position": "2",
      "File name of material .Json": "",
      "Material parameters": ""
    }
  ]
]

File: scrape/table-data/Log220601-01 - ImkraWe Material Test/tableData_0.json
[
  [
    {
      "Attempt No.": "1",
      "Ink": "T220601-1",
      "layer height [µm]": "0.1",
      "no. bottom layers": "1",
      "texp.bottom  [s]": "10",
      "texposure_pos1 [s]": "8",
      "texposure_pos2 [s]": "•",
      "texposure_pos3 [s]": "•",
      "texposure_pos4 [s]": "•",
      "zSpeed": "20",
      "status": "Partial success",
      "comment": "Global offset is -1.5 to compensate glass-supported homing procedure. 100 +200 (layer 11) µL T1. Pause after layer 10. Completed print with slight superficial defects. Channels closed.",
      "next steps": "Decrease of exposure time from 8 to 6 s.",
      "pictures": ""
    },
    {
      "Attempt No.": "2",
      "Ink": "T220601-1",
      "layer height [µm]": "0.1",
      "no. bottom layers": "1",
      "texp.bottom  [s]": "10",
      "texposure_pos1 [s]": "6",
      "texposure_pos2 [s]": "•",
      "texposure_pos3 [s]": "•",
      "texposure_pos4 [s]": "•",
      "zSpeed": "20",
      "status": "Partial success",
      "comment": "Global offset is -1.5. Rest run #1 +200 (layer 11) µL T1. Pause after layer 10. Completed print with more superficial defects than #1. Channels partially open/can be perfused.",
      "next steps": "Rinse ink vat with DPBS. Increase tartrazine conc. in ink from 1 mM to 2 mM. Adjust exposure time.",
      "pictures": ""
    },
    {
      "Attempt No.": "3",
      "Ink": "T220601-2",
      "layer height [µm]": "0.1",
      "no. bottom layers": "1",
      "texp.bottom  [s]": "15",
      "texposure_pos1 [s]": "8",
      "texposure_pos2 [s]": "-",
      "texposure_pos3 [s]": "-",
      "texposure_pos4 [s]": "-",
      "zSpeed": "20",
      "status": "Failed",
      "comment": "Global offset is -1.5. 100 µL T2. Pause after layer 10. Only first layer and bits of following layers attached to printhead, rest stuck on FEP film -> delamination during printing -> exposure time after first layer too short.",
      "next steps": "Rinse ink vat with DPBS and remove stuck gel with spatula. Increase of exposure times.",
      "pictures": "-"
    },
    {
      "Attempt No.": "4",
      "Ink": "T220601-2",
      "layer height [µm]": "0.1",
      "no. bottom layers": "1",
      "texp.bottom  [s]": "15",
      "texposure_pos1 [s]": "14",
      "texposure_pos2 [s]": "-",
      "texposure_pos3 [s]": "-",
      "texposure_pos4 [s]": "-",
      "zSpeed": "20",
      "status": "Failed",
      "comment": "Global offset is -1.5. Rest run #1 +200 (layer 11) µL T2. Pause after layer 10: looking good. Complete print stuck in ink vat after printing -> detached after layer 10 -> adhesion to printhead too weak -> increase first layer exposure time",
      "next steps": "Rinse ink vat with DPBS and remove stuck gel with spatula. Increase of exposure times.",
      "pictures": ""
    },
    {
      "Attempt No.": "5",
      "Ink": "T220601-2",
      "layer height [µm]": "0.1",
      "no. bottom layers": "1",
      "texp.bottom  [s]": "25",
      "texposure_pos1 [s]": "15",
      "texposure_pos2 [s]": "-",
      "texposure_pos3 [s]": "-",
      "texposure_pos4 [s]": "-",
      "zSpeed": "20",
      "status": "Success",
      "comment": "Global offset is -1.5. Rest run #1 +200 (layer 11) µL T2. Pause after layer 10. Completed print with slightest superficial defects. Channels well-defined and well-perfusable.",
      "next steps": "Prepare more T2 and produce samples for mechanical and biological testing (Log220601-02).",
      "pictures": ""
    }
  ]
]

File: scrape/table-data/Log220601-01 - ImkraWe Material Test/tableData_1.json
[
  [
    {
      "Name": "Implant Blocker Ink V0.3",
      "Polymer": "Rousselot GelMA 90P60",
      "cpolymer [v%]": "7",
      "cLAP [wt%]": "0.2",
      "CTartrazine [mM]": "1",
      "Solvent": "DPBS"
    },
    {
      "Name": "",
      "Polymer": "HAMA 18",
      "cpolymer [v%]": "0.75",
      "cLAP [wt%]": "",
      "CTartrazine [mM]": "",
      "Solvent": ""
    },
    {
      "Name": "Implant Blocker Ink V1",
      "Polymer": "Rousselot GelMA 90P60",
      "cpolymer [v%]": "7",
      "cLAP [wt%]": "0.2",
      "CTartrazine [mM]": "2",
      "Solvent": "DPBS"
    },
    {
      "Name": "",
      "Polymer": "HAMA 18",
      "cpolymer [v%]": "0.75",
      "cLAP [wt%]": "",
      "CTartrazine [mM]": "",
      "Solvent": ""
    }
  ]
]

File: scrape/table-data/Log220601-01 - ImkraWe Material Test/tableData_3.json
[
  [
    {
      "Position Filename of .stl Link to .stl-file  Material/Washing/Drying 01 220427_KLM Emo Discs with 1 mm channel_1x  T220601-1/T220601-2 02    03    04": "Position",
      "Position": "Filename of .stl",
      "Filename of .stl": "Link to .stl-file",
      "Link to .stl-file": "Material/Washing/Drying"
    },
    {
      "Position Filename of .stl Link to .stl-file  Material/Washing/Drying 01 220427_KLM Emo Discs with 1 mm channel_1x  T220601-1/T220601-2 02    03    04": "01",
      "Position": "220427_KLM Emo Discs with 1 mm channel_1x",
      "Filename of .stl": "",
      "Link to .stl-file": "T220601-1/T220601-2"
    },
    {
      "Position Filename of .stl Link to .stl-file  Material/Washing/Drying 01 220427_KLM Emo Discs with 1 mm channel_1x  T220601-1/T220601-2 02    03    04": "02",
      "Position": "",
      "Filename of .stl": "",
      "Link to .stl-file": ""
    },
    {
      "Position Filename of .stl Link to .stl-file  Material/Washing/Drying 01 220427_KLM Emo Discs with 1 mm channel_1x  T220601-1/T220601-2 02    03    04": "03",
      "Position": "",
      "Filename of .stl": "",
      "Link to .stl-file": ""
    },
    {
      "Position Filename of .stl Link to .stl-file  Material/Washing/Drying 01 220427_KLM Emo Discs with 1 mm channel_1x  T220601-1/T220601-2 02    03    04": "04",
      "Position": "",
      "Filename of .stl": "",
      "Link to .stl-file": ""
    }
  ],
  [
    {
      "Position": "01",
      "Filename of .stl": "220427_KLM Emo Discs with 1 mm channel_1x",
      "Link to .stl-file": "",
      "Material/Washing/Drying": "T220601-1/T220601-2"
    },
    {
      "Position": "02",
      "Filename of .stl": "",
      "Link to .stl-file": "",
      "Material/Washing/Drying": ""
    },
    {
      "Position": "03",
      "Filename of .stl": "",
      "Link to .stl-file": "",
      "Material/Washing/Drying": ""
    },
    {
      "Position": "04",
      "Filename of .stl": "",
      "Link to .stl-file": "",
      "Material/Washing/Drying": ""
    }
  ]
]

File: scrape/table-data/Log220601-01 - ImkraWe Material Test/tableData_4.json
[
  [
    {
      "Position": "01",
      "Filename of .stl": "220427_KLM Emo Discs with 1 mm channel_1x",
      "Link to .stl-file": "",
      "Material/Washing/Drying": "T220601-1/T220601-2"
    },
    {
      "Position": "02",
      "Filename of .stl": "",
      "Link to .stl-file": "",
      "Material/Washing/Drying": ""
    },
    {
      "Position": "03",
      "Filename of .stl": "",
      "Link to .stl-file": "",
      "Material/Washing/Drying": ""
    },
    {
      "Position": "04",
      "Filename of .stl": "",
      "Link to .stl-file": "",
      "Material/Washing/Drying": ""
    }
  ]
]

File: scrape/table-data/Log220601-01 - ImkraWe Material Test/tableData_5.json
[
  [
    {
      "Log no.": "Title",
      "Log220601-01": "ImkraWe Material Test"
    },
    {
      "Log no.": "Operator",
      "Log220601-01": "AT"
    },
    {
      "Log no.": "Description",
      "Log220601-01": "Test potential blocker-containing photoink for printability for ImkraWe prototyping."
    }
  ]
]

File: scrape/table-data/Log220601-01 - ImkraWe Material Test/tableData_6.json
[
  [
    {
      "Position": "1",
      "File name of material .Json": "Implant Blocker Ink V3",
      "Material parameters": "\"temperature\": 40, \"temperatureTolerance\": 5,  \"brightness\": 500,  \"exposureTime\": 6,  \"zHop\": 1,  \"zHopSpeed\": 20,  \"washCount\": 0,  \"washTime\": 0,  \"dabCount\": 0,  \"projectionDelay\": 0.5"
    },
    {
      "Position": "1",
      "File name of material .Json": "Implant Blocker Ink V4",
      "Material parameters": "\"temperature\": 40, \"temperatureTolerance\": 5,  \"brightness\": 500,  \"exposureTime\": 15,  \"zHop\": 1,  \"zHopSpeed\": 20,  \"washCount\": 0,  \"washTime\": 0,  \"dabCount\": 0,  \"projectionDelay\": 0.5"
    }
  ]
]

File: scrape/table-data/Log220601-02 - ImkraWe Material Test/tableData_0.json
[
  [
    {
      "Attempt No.": "1",
      "Ink": "T220601-3",
      "layer height [µm]": "0.1",
      "no. bottom layers": "1",
      "texp.bottom  [s]": "25",
      "texposure_pos1 [s]": "15",
      "texposure_pos2 [s]": "•",
      "texposure_pos3 [s]": "•",
      "texposure_pos4 [s]": "•",
      "zSpeed": "20",
      "status": "Partial success",
      "comment": "Global offset is -1.5 to compensate glass-supported homing procedure. 800 µL T3. Completed prints with mediocre surface defects. 2/7 prints with holes due to captured air bubbles. Dipping of printhead in DPBS for washing. Minor damage to bottom sides during collection from printhead with spatula. Post-curing 30 min in FormCure at RT in petri dish with DPBS. Packing in 2 ml Eppi with DPBS.",
      "next steps": "",
      "pictures": ""
    },
    {
      "Attempt No.": "2",
      "Ink": "T220601-3",
      "layer height [µm]": "0.1",
      "no. bottom layers": "1",
      "texp.bottom  [s]": "25",
      "texposure_pos1 [s]": "15",
      "texposure_pos2 [s]": "•",
      "texposure_pos3 [s]": "•",
      "texposure_pos4 [s]": "•",
      "zSpeed": "20",
      "status": "Failed",
      "comment": "Global offset is -1.5. 800 µL T3. Printhead sticks strongly to FEP film after printing. Trial to remove it tears all prints apart: parts stick to printhead, parts to FEP film -> the film in vat AL_005 seems to be a different product than that of previously used blue metal ink vat i.e. less non-adhesive -> switch back to blue metal ink vat. Moreover, decision to reduce disc size to 6 mm (96-well plate).",
      "next steps": "Switch out ink vat. Create new CAD with smaller discs. Repeat print (see Log220601-03)",
      "pictures": ""
    }
  ]
]

File: scrape/table-data/Log220601-02 - ImkraWe Material Test/tableData_2.json
[
  [
    {
      "Hardware Parts": "Printhead",
      "Position 1": "Gen2/3 high grain glass (CR5)",
      "Position 2": "",
      "Position 3": "",
      "Position 4": ""
    },
    {
      "Hardware Parts": "Ink reservoir/Drying",
      "Position 1": "Aluminum silver (AL_005)",
      "Position 2": "",
      "Position 3": "",
      "Position 4": ""
    }
  ]
]

File: scrape/table-data/Log220601-02 - ImkraWe Material Test/tableData_3.json
[
  [
    {
      "Position Filename of .stl Link to .stl-file  Material/Washing/Drying 01 220601_lysozyme sandwich top_7x  T220601-3 02    03    04": "Position",
      "Position": "Filename of .stl",
      "Filename of .stl": "Link to .stl-file",
      "Link to .stl-file": "Material/Washing/Drying"
    },
    {
      "Position Filename of .stl Link to .stl-file  Material/Washing/Drying 01 220601_lysozyme sandwich top_7x  T220601-3 02    03    04": "01",
      "Position": "220601_lysozyme sandwich top_7x",
      "Filename of .stl": "",
      "Link to .stl-file": "T220601-3"
    },
    {
      "Position Filename of .stl Link to .stl-file  Material/Washing/Drying 01 220601_lysozyme sandwich top_7x  T220601-3 02    03    04": "02",
      "Position": "",
      "Filename of .stl": "",
      "Link to .stl-file": ""
    },
    {
      "Position Filename of .stl Link to .stl-file  Material/Washing/Drying 01 220601_lysozyme sandwich top_7x  T220601-3 02    03    04": "03",
      "Position": "",
      "Filename of .stl": "",
      "Link to .stl-file": ""
    },
    {
      "Position Filename of .stl Link to .stl-file  Material/Washing/Drying 01 220601_lysozyme sandwich top_7x  T220601-3 02    03    04": "04",
      "Position": "",
      "Filename of .stl": "",
      "Link to .stl-file": ""
    }
  ],
  [
    {
      "Position": "01",
      "Filename of .stl": "220601_lysozyme sandwich top_7x",
      "Link to .stl-file": "",
      "Material/Washing/Drying": "T220601-3"
    },
    {
      "Position": "02",
      "Filename of .stl": "",
      "Link to .stl-file": "",
      "Material/Washing/Drying": ""
    },
    {
      "Position": "03",
      "Filename of .stl": "",
      "Link to .stl-file": "",
      "Material/Washing/Drying": ""
    },
    {
      "Position": "04",
      "Filename of .stl": "",
      "Link to .stl-file": "",
      "Material/Washing/Drying": ""
    }
  ]
]

File: scrape/table-data/Log220601-02 - ImkraWe Material Test/tableData_4.json
[
  [
    {
      "Position": "01",
      "Filename of .stl": "220601_lysozyme sandwich top_7x",
      "Link to .stl-file": "",
      "Material/Washing/Drying": "T220601-3"
    },
    {
      "Position": "02",
      "Filename of .stl": "",
      "Link to .stl-file": "",
      "Material/Washing/Drying": ""
    },
    {
      "Position": "03",
      "Filename of .stl": "",
      "Link to .stl-file": "",
      "Material/Washing/Drying": ""
    },
    {
      "Position": "04",
      "Filename of .stl": "",
      "Link to .stl-file": "",
      "Material/Washing/Drying": ""
    }
  ]
]

File: scrape/table-data/Log220601-02 - ImkraWe Material Test/tableData_5.json
[
  [
    {
      "Log no.": "Title",
      "Log220601-02": "ImkraWe Material Test"
    },
    {
      "Log no.": "Operator",
      "Log220601-02": "AT"
    },
    {
      "Log no.": "Description",
      "Log220601-02": "Printing biological test specimen with Implant Blocker Ink V1."
    }
  ]
]

File: scrape/table-data/Log220601-03 - ImkraWe Material Test/tableData_0.json
[
  [
    {
      "Attempt No.": "1",
      "Ink": "T220601-3",
      "layer height [µm]": "0.1",
      "no. bottom layers": "1",
      "texp.bottom  [s]": "25",
      "texposure_pos1 [s]": "15",
      "texposure_pos2 [s]": "•",
      "texposure_pos3 [s]": "•",
      "texposure_pos4 [s]": "•",
      "zSpeed": "20",
      "status": "",
      "comment": "Global offset is -1.5 to compensate glass-supported homing procedure. 500 + 500 (layer 5) µL T3. Pause after layer 4. 21/21 complete after printing with minor surface defects. Dipping of printhead in DPBS for washing. Minor damage to bottom sides during collection from printhead with spatula. Post-curing 30 min in FormCure at RT in petri dish with DPBS. Packing in 2 ml Eppi with DPBS.",
      "next steps": "Try to print Emo discs with residual ink (Log220601-03).",
      "pictures": ""
    }
  ]
]

File: scrape/table-data/Log220601-03 - ImkraWe Material Test/tableData_2.json
[
  [
    {
      "Hardware Parts": "Printhead",
      "Position 1": "Gen2/3 high grain glass (CR5)",
      "Position 2": "",
      "Position 3": "",
      "Position 4": ""
    },
    {
      "Hardware Parts": "Ink reservoir/Drying",
      "Position 1": "Blue metal",
      "Position 2": "",
      "Position 3": "",
      "Position 4": ""
    }
  ]
]

File: scrape/table-data/Log220601-03 - ImkraWe Material Test/tableData_3.json
[
  [
    {
      "Position Filename of .stl Link to .stl-file  Material/Washing/Drying 01 220601_21x 6 mm discs  T220601-3 02    03    04": "Position",
      "Position": "Filename of .stl",
      "Filename of .stl": "Link to .stl-file",
      "Link to .stl-file": "Material/Washing/Drying"
    },
    {
      "Position Filename of .stl Link to .stl-file  Material/Washing/Drying 01 220601_21x 6 mm discs  T220601-3 02    03    04": "01",
      "Position": "220601_21x 6 mm discs",
      "Filename of .stl": "",
      "Link to .stl-file": "T220601-3"
    },
    {
      "Position Filename of .stl Link to .stl-file  Material/Washing/Drying 01 220601_21x 6 mm discs  T220601-3 02    03    04": "02",
      "Position": "",
      "Filename of .stl": "",
      "Link to .stl-file": ""
    },
    {
      "Position Filename of .stl Link to .stl-file  Material/Washing/Drying 01 220601_21x 6 mm discs  T220601-3 02    03    04": "03",
      "Position": "",
      "Filename of .stl": "",
      "Link to .stl-file": ""
    },
    {
      "Position Filename of .stl Link to .stl-file  Material/Washing/Drying 01 220601_21x 6 mm discs  T220601-3 02    03    04": "04",
      "Position": "",
      "Filename of .stl": "",
      "Link to .stl-file": ""
    }
  ],
  [
    {
      "Position": "01",
      "Filename of .stl": "220601_21x 6 mm discs",
      "Link to .stl-file": "",
      "Material/Washing/Drying": "T220601-3"
    },
    {
      "Position": "02",
      "Filename of .stl": "",
      "Link to .stl-file": "",
      "Material/Washing/Drying": ""
    },
    {
      "Position": "03",
      "Filename of .stl": "",
      "Link to .stl-file": "",
      "Material/Washing/Drying": ""
    },
    {
      "Position": "04",
      "Filename of .stl": "",
      "Link to .stl-file": "",
      "Material/Washing/Drying": ""
    }
  ]
]

File: scrape/table-data/Log220601-03 - ImkraWe Material Test/tableData_4.json
[
  [
    {
      "Position": "01",
      "Filename of .stl": "220601_21x 6 mm discs",
      "Link to .stl-file": "",
      "Material/Washing/Drying": "T220601-3"
    },
    {
      "Position": "02",
      "Filename of .stl": "",
      "Link to .stl-file": "",
      "Material/Washing/Drying": ""
    },
    {
      "Position": "03",
      "Filename of .stl": "",
      "Link to .stl-file": "",
      "Material/Washing/Drying": ""
    },
    {
      "Position": "04",
      "Filename of .stl": "",
      "Link to .stl-file": "",
      "Material/Washing/Drying": ""
    }
  ]
]

File: scrape/table-data/Log220601-03 - ImkraWe Material Test/tableData_5.json
[
  [
    {
      "Log no.": "Title",
      "Log220601-03": "ImkraWe Material Test"
    },
    {
      "Log no.": "Operator",
      "Log220601-03": "AT"
    },
    {
      "Log no.": "Description",
      "Log220601-03": "Printing biological test specimen with Implant Blocker Ink V1."
    }
  ]
]

File: scrape/table-data/Log220601-03 - ImkraWe Material Test/tableData_6.json
[
  [
    {
      "Position": "1",
      "File name of material .Json": "Implant Blocker Ink V4",
      "Material parameters": "\"temperature\": 40, \"temperatureTolerance\": 5,  \"brightness\": 500,  \"exposureTime\": 15,  \"zHop\": 1,  \"zHopSpeed\": 20,  \"washCount\": 0,  \"washTime\": 0,  \"dabCount\": 0,  \"projectionDelay\": 0.5"
    }
  ]
]

File: scrape/table-data/Log220601-04 - ImkraWe Material Test/tableData_0.json
[
  [
    {
      "Attempt No.": "1",
      "Ink": "T220601-3",
      "layer height [µm]": "0.1",
      "no. bottom layers": "1",
      "texp.bottom  [s]": "25",
      "texposure_pos1 [s]": "15",
      "texposure_pos2 [s]": "•",
      "texposure_pos3 [s]": "•",
      "texposure_pos4 [s]": "•",
      "zSpeed": "20",
      "status": "Failed",
      "comment": "Global offset is -1.5 to compensate glass-supported homing procedure. Rest T3 from run #1 Log220601-02. All prints delaminate during printing: parts on printhead, parts stuck to FEP film.",
      "next steps": "",
      "pictures": "-"
    }
  ]
]

File: scrape/table-data/Log220601-04 - ImkraWe Material Test/tableData_3.json
[
  [
    {
      "Position Filename of .stl Link to .stl-file  Material/Washing/Drying 01 New_Emod_3x  T220601-3 02    03    04": "Position",
      "Position": "Filename of .stl",
      "Filename of .stl": "Link to .stl-file",
      "Link to .stl-file": "Material/Washing/Drying"
    },
    {
      "Position Filename of .stl Link to .stl-file  Material/Washing/Drying 01 New_Emod_3x  T220601-3 02    03    04": "01",
      "Position": "New_Emod_3x",
      "Filename of .stl": "",
      "Link to .stl-file": "T220601-3"
    },
    {
      "Position Filename of .stl Link to .stl-file  Material/Washing/Drying 01 New_Emod_3x  T220601-3 02    03    04": "02",
      "Position": "",
      "Filename of .stl": "",
      "Link to .stl-file": ""
    },
    {
      "Position Filename of .stl Link to .stl-file  Material/Washing/Drying 01 New_Emod_3x  T220601-3 02    03    04": "03",
      "Position": "",
      "Filename of .stl": "",
      "Link to .stl-file": ""
    },
    {
      "Position Filename of .stl Link to .stl-file  Material/Washing/Drying 01 New_Emod_3x  T220601-3 02    03    04": "04",
      "Position": "",
      "Filename of .stl": "",
      "Link to .stl-file": ""
    }
  ],
  [
    {
      "Position": "01",
      "Filename of .stl": "New_Emod_3x",
      "Link to .stl-file": "",
      "Material/Washing/Drying": "T220601-3"
    },
    {
      "Position": "02",
      "Filename of .stl": "",
      "Link to .stl-file": "",
      "Material/Washing/Drying": ""
    },
    {
      "Position": "03",
      "Filename of .stl": "",
      "Link to .stl-file": "",
      "Material/Washing/Drying": ""
    },
    {
      "Position": "04",
      "Filename of .stl": "",
      "Link to .stl-file": "",
      "Material/Washing/Drying": ""
    }
  ]
]

File: scrape/table-data/Log220601-04 - ImkraWe Material Test/tableData_4.json
[
  [
    {
      "Position": "01",
      "Filename of .stl": "New_Emod_3x",
      "Link to .stl-file": "",
      "Material/Washing/Drying": "T220601-3"
    },
    {
      "Position": "02",
      "Filename of .stl": "",
      "Link to .stl-file": "",
      "Material/Washing/Drying": ""
    },
    {
      "Position": "03",
      "Filename of .stl": "",
      "Link to .stl-file": "",
      "Material/Washing/Drying": ""
    },
    {
      "Position": "04",
      "Filename of .stl": "",
      "Link to .stl-file": "",
      "Material/Washing/Drying": ""
    }
  ]
]

File: scrape/table-data/Log220601-04 - ImkraWe Material Test/tableData_5.json
[
  [
    {
      "Log no.": "Title",
      "Log220601-04": "ImkraWe Material Test"
    },
    {
      "Log no.": "Operator",
      "Log220601-04": "AT"
    },
    {
      "Log no.": "Description",
      "Log220601-04": "Printing mechanical test specimen (compressive) with Implant Blocker Ink V1."
    }
  ]
]
