Repository: molchat99/onenote-migration

# onenote-migration
Migration of oneNote bioprinting logs to an analyzable json format

File: scrape/table-data/Log221222-02 HAMA25/26-GelMA-A37 dogbone tensile test/tableData_0.json
[
  [
    {
      "Attempt No.": "1",
      "Ink": "HAMA25",
      "Polymer%": "2",
      "LAP [%]": "0.1",
      "layer height [µm]": "500",
      "no. bottom layers": "",
      "texp.bottom  [s]": "22",
      "texposure_pos1 [s]": "",
      "texposure_pos2 [s]": "",
      "texposure_pos3 [s]": "",
      "texposure_pos4 [s]": "",
      "zSpeed": "150",
      "status": "\"success\"",
      "comment": "Print seems good, but it didnt stick to print platform, dogbones are done, tryout for a better exposure time",
      "next steps": "",
      "pictures": ""
    },
    {
      "Attempt No.": "2",
      "Ink": "HAMA25",
      "Polymer%": "2",
      "LAP [%]": "0.1",
      "layer height [µm]": "500",
      "no. bottom layers": "",
      "texp.bottom  [s]": "15",
      "texposure_pos1 [s]": "",
      "texposure_pos2 [s]": "",
      "texposure_pos3 [s]": "",
      "texposure_pos4 [s]": "",
      "zSpeed": "150",
      "status": "success",
      "comment": "Print stuck on platform! But it seemed more fragile than the first try, next try is 17s because there is still some ink left to try out (-> used for tensile test)",
      "next steps": "",
      "pictures": ""
    },
    {
      "Attempt No.": "3",
      "Ink": "HAMA25",
      "Polymer%": "2",
      "LAP [%]": "0.1",
      "layer height [µm]": "500",
      "no. bottom layers": "",
      "texp.bottom  [s]": "17",
      "texposure_pos1 [s]": "",
      "texposure_pos2 [s]": "",
      "texposure_pos3 [s]": "",
      "texposure_pos4 [s]": "",
      "zSpeed": "150",
      "status": "\"success\"",
      "comment": "Similar to the first try of this day, will stick to 15s unless it wont work again",
      "next steps": "",
      "pictures": ""
    },
    {
      "Attempt No.": "4",
      "Ink": "HAMA26",
      "Polymer%": "2",
      "LAP [%]": "0.1",
      "layer height [µm]": "500",
      "no. bottom layers": "",
      "texp.bottom  [s]": "15",
      "texposure_pos1 [s]": "",
      "texposure_pos2 [s]": "",
      "texposure_pos3 [s]": "",
      "texposure_pos4 [s]": "",
      "zSpeed": "150",
      "status": "\"fail\"",
      "comment": "HAMA26 is way more viscous, print was stuck on FEP foil, print itself seemed sharp",
      "next steps": "",
      "pictures": ""
    },
    {
      "Attempt No.": "5",
      "Ink": "HAMA26",
      "Polymer%": "2",
      "LAP [%]": "0.1",
      "layer height [µm]": "500",
      "no. bottom layers": "",
      "texp.bottom  [s]": "13",
      "texposure_pos1 [s]": "",
      "texposure_pos2 [s]": "",
      "texposure_pos3 [s]": "",
      "texposure_pos4 [s]": "",
      "zSpeed": "150",
      "status": "success!",
      "comment": "Probably the best print yet! Will try out 2 bones at once with the same parameters (stored)",
      "next steps": "",
      "pictures": ""
    },
    {
      "Attempt No.": "6",
      "Ink": "HAMA26",
      "Polymer%": "2",
      "LAP [%]": "0.1",
      "layer height [µm]": "500",
      "no. bottom layers": "",
      "texp.bottom  [s]": "13",
      "texposure_pos1 [s]": "",
      "texposure_pos2 [s]": "",
      "texposure_pos3 [s]": "",
      "texposure_pos4 [s]": "",
      "zSpeed": "150",
      "status": "fail",
      "comment": "Adhesion was stronger than the magnets of the small printplatform, proceeding with 1 dogbone at a time",
      "next steps": "",
      "pictures": ""
    },
    {
      "Attempt No.": "7",
      "Ink": "HAMA26",
      "Polymer%": "2",
      "LAP [%]": "0.1",
      "layer height [µm]": "500",
      "no. bottom layers": "",
      "texp.bottom  [s]": "13",
      "texposure_pos1 [s]": "",
      "texposure_pos2 [s]": "",
      "texposure_pos3 [s]": "",
      "texposure_pos4 [s]": "",
      "zSpeed": "150",
      "status": "success",
      "comment": "Very good print! (stored)",
      "next steps": "",
      "pictures": ""
    },
    {
      "Attempt No.": "8",
      "Ink": "HAMA26",
      "Polymer%": "2",
      "LAP [%]": "0.1",
      "layer height [µm]": "500",
      "no. bottom layers": "",
      "texp.bottom  [s]": "13",
      "texposure_pos1 [s]": "",
      "texposure_pos2 [s]": "",
      "texposure_pos3 [s]": "",
      "texposure_pos4 [s]": "",
      "zSpeed": "150",
      "status": "\"success\"",
      "comment": "Print itsself looks good, didnt stick to printplatform (stored)",
      "next steps": "",
      "pictures": ""
    },
    {
      "Attempt No.": "9",
      "Ink": "GelMA-A37",
      "Polymer%": "10",
      "LAP [%]": "0.1",
      "layer height [µm]": "500",
      "no. bottom layers": "",
      "texp.bottom  [s]": "10",
      "texposure_pos1 [s]": "",
      "texposure_pos2 [s]": "",
      "texposure_pos3 [s]": "",
      "texposure_pos4 [s]": "",
      "zSpeed": "150",
      "status": "fail",
      "comment": "Used parameters of previous experiments with GelMA-10%-0.1%LAP, didnt print (GelMA-A37 has a very low DOF), ink pulls strings",
      "next steps": "",
      "pictures": ""
    },
    {
      "Attempt No.": "10",
      "Ink": "GelMA-A37",
      "Polymer%": "10",
      "LAP [%]": "0.1",
      "layer height [µm]": "500",
      "no. bottom layers": "",
      "texp.bottom  [s]": "15",
      "texposure_pos1 [s]": "",
      "texposure_pos2 [s]": "",
      "texposure_pos3 [s]": "",
      "texposure_pos4 [s]": "",
      "zSpeed": "150",
      "status": "fail",
      "comment": "Printed a little more but not enough",
      "next steps": "",
      "pictures": ""
    },
    {
      "Attempt No.": "11",
      "Ink": "GelMA-A37",
      "Polymer%": "10",
      "LAP [%]": "0.1",
      "layer height [µm]": "500",
      "no. bottom layers": "",
      "texp.bottom  [s]": "20",
      "texposure_pos1 [s]": "",
      "texposure_pos2 [s]": "",
      "texposure_pos3 [s]": "",
      "texposure_pos4 [s]": "",
      "zSpeed": "150",
      "status": "fail",
      "comment": "-\"-",
      "next steps": "",
      "pictures": ""
    },
    {
      "Attempt No.": "12",
      "Ink": "GelMA-A37",
      "Polymer%": "10",
      "LAP [%]": "0.1",
      "layer height [µm]": "500",
      "no. bottom layers": "",
      "texp.bottom  [s]": "27",
      "texposure_pos1 [s]": "",
      "texposure_pos2 [s]": "",
      "texposure_pos3 [s]": "",
      "texposure_pos4 [s]": "",
      "zSpeed": "150",
      "status": "fail",
      "comment": "Maybe already too much time?",
      "next steps": "",
      "pictures": ""
    },
    {
      "Attempt No.": "13",
      "Ink": "GelMA-A37",
      "Polymer%": "10",
      "LAP [%]": "0.1",
      "layer height [µm]": "1000",
      "no. bottom layers": "",
      "texp.bottom  [s]": "30",
      "texposure_pos1 [s]": "",
      "texposure_pos2 [s]": "",
      "texposure_pos3 [s]": "",
      "texposure_pos4 [s]": "",
      "zSpeed": "150",
      "status": "fail",
      "comment": "Parameters from hamids experience, same results…",
      "next steps": "",
      "pictures": ""
    },
    {
      "Attempt No.": "14",
      "Ink": "GelMA-A37",
      "Polymer%": "10",
      "LAP [%]": "0.1",
      "layer height [µm]": "500",
      "no. bottom layers": "",
      "texp.bottom  [s]": "10",
      "texposure_pos1 [s]": "",
      "texposure_pos2 [s]": "",
      "texposure_pos3 [s]": "",
      "texposure_pos4 [s]": "",
      "zSpeed": "25",
      "status": "fail",
      "comment": "Not enough exposure, but lowering zspeed probably good, we increase the exposure time and lower also the z hop",
      "next steps": "",
      "pictures": ""
    },
    {
      "Attempt No.": "15",
      "Ink": "GelMA-A37",
      "Polymer%": "10",
      "LAP [%]": "0.1",
      "layer height [µm]": "500",
      "no. bottom layers": "",
      "texp.bottom  [s]": "15",
      "texposure_pos1 [s]": "",
      "texposure_pos2 [s]": "",
      "texposure_pos3 [s]": "",
      "texposure_pos4 [s]": "",
      "zSpeed": "25",
      "status": "fail",
      "comment": "Z hop from 1 to 0.2, still no good result, the ink is just too viscous, the ink pulls strings",
      "next steps": "",
      "pictures": ""
    },
    {
      "Attempt No.": "16",
      "Ink": "GelMA-A37",
      "Polymer%": "10",
      "LAP [%]": "0.1",
      "layer height [µm]": "100",
      "no. bottom layers": "",
      "texp.bottom  [s]": "3",
      "texposure_pos1 [s]": "",
      "texposure_pos2 [s]": "",
      "texposure_pos3 [s]": "",
      "texposure_pos4 [s]": "",
      "zSpeed": "25",
      "status": "fail",
      "comment": "Still same results",
      "next steps": "",
      "pictures": ""
    },
    {
      "Attempt No.": "17",
      "Ink": "GelMA-A37",
      "Polymer%": "10",
      "LAP [%]": "0.1",
      "layer height [µm]": "100",
      "no. bottom layers": "",
      "texp.bottom  [s]": "6",
      "texposure_pos1 [s]": "",
      "texposure_pos2 [s]": "",
      "texposure_pos3 [s]": "",
      "texposure_pos4 [s]": "",
      "zSpeed": "25",
      "status": "success",
      "comment": "First good print, stored",
      "next steps": "",
      "pictures": ""
    },
    {
      "Attempt No.": "18",
      "Ink": "GelMA-A37",
      "Polymer%": "10",
      "LAP [%]": "0.1",
      "layer height [µm]": "100",
      "no. bottom layers": "",
      "texp.bottom  [s]": "7",
      "texposure_pos1 [s]": "",
      "texposure_pos2 [s]": "",
      "texposure_pos3 [s]": "",
      "texposure_pos4 [s]": "",
      "zSpeed": "25",
      "status": "fail",
      "comment": "7s is a little too long",
      "next steps": "",
      "pictures": ""
    },
    {
      "Attempt No.": "19",
      "Ink": "GelMA-A37",
      "Polymer%": "10",
      "LAP [%]": "0.1",
      "layer height [µm]": "100",
      "no. bottom layers": "",
      "texp.bottom  [s]": "6",
      "texposure_pos1 [s]": "",
      "texposure_pos2 [s]": "",
      "texposure_pos3 [s]": "",
      "texposure_pos4 [s]": "",
      "zSpeed": "25",
      "status": "success",
      "comment": "Another fine print, the first good print looked better though",
      "next steps": "",
      "pictures": ""
    }
  ]
]

File: scrape/table-data/Log221222-02 HAMA25/26-GelMA-A37 dogbone tensile test/tableData_1.json
[
  [
    {
      "Name": "HAMA25",
      "Polymer": "Hyaluronic acid",
      "cpolymer [v%]": "2",
      "cLAP [wt%]": "0,1",
      "CTartrazine [mM]": "",
      "Solvent": "PBS"
    },
    {
      "Name": "HAMA26",
      "Polymer": "Hyaluronic acid",
      "cpolymer [v%]": "2",
      "cLAP [wt%]": "0,1",
      "CTartrazine [mM]": "",
      "Solvent": "PBS"
    },
    {
      "Name": "GelMA-A37",
      "Polymer": "Gelatin",
      "cpolymer [v%]": "10",
      "cLAP [wt%]": "0,1",
      "CTartrazine [mM]": "",
      "Solvent": "PBS"
    }
  ]
]

File: scrape/table-data/Log221222-02 HAMA25/26-GelMA-A37 dogbone tensile test/tableData_2.json
[
  [
    {
      "Hardware Parts": "Printhead",
      "Position 1": "small",
      "Position 2": "",
      "Position 3": "",
      "Position 4": ""
    },
    {
      "Hardware Parts": "Ink reservoir/Drying",
      "Position 1": "AL002",
      "Position 2": "",
      "Position 3": "",
      "Position 4": ""
    }
  ]
]

File: scrape/table-data/Log221222-02 HAMA25/26-GelMA-A37 dogbone tensile test/tableData_5.json
[
  [
    {
      "Log no.": "Title",
      "Log221222-02": "HAMA25/26-GelMA-A37 dogbone tensile test"
    },
    {
      "Log no.": "Operator",
      "Log221222-02": "CS"
    },
    {
      "Log no.": "Description",
      "Log221222-02": ""
    }
  ]
]
