Repository: molchat99/onenote-migration

# onenote-migration
Migration of oneNote bioprinting logs to an analyzable json format

File: scrape/table-data/Log220817-01 tensile test prints/tableData_0.json
[
  [
    {
      "Attempt No.": "1",
      "Ink": "10% PEGDA 0.1%w/w LAP",
      "layer height [µm]": "0.1",
      "no. bottom layers": "1",
      "texp.bottom  [s]": "35",
      "texposure_pos1 [s]": "14",
      "texposure_pos2 [s]": "-",
      "texposure_pos3 [s]": "-",
      "texposure_pos4 [s]": "-",
      "zSpeed": "150",
      "status": "Fail",
      "comment": "Global offset is 0 to compensate glass-supported homing procedure (Flase global offset) 2.5 ml - Overcured",
      "next steps": "Repeat with less exposure time",
      "pictures": ""
    },
    {
      "Attempt No.": "2",
      "Ink": "10% PEGDA 0.1%w/w LAP",
      "layer height [µm]": "0.1",
      "no. bottom layers": "-",
      "texp.bottom  [s]": "-",
      "texposure_pos1 [s]": "10",
      "texposure_pos2 [s]": "-",
      "texposure_pos3 [s]": "-",
      "texposure_pos4 [s]": "-",
      "zSpeed": "150",
      "status": "Fail",
      "comment": "2.5 ml - Overcured",
      "next steps": "Repeat with less exposure time",
      "pictures": ""
    },
    {
      "Attempt No.": "3",
      "Ink": "10% PEGDA 0.1%w/w LAP",
      "layer height [µm]": "0.1",
      "no. bottom layers": "-",
      "texp.bottom  [s]": "-",
      "texposure_pos1 [s]": "4",
      "texposure_pos2 [s]": "-",
      "texposure_pos3 [s]": "-",
      "texposure_pos4 [s]": "-",
      "zSpeed": "150",
      "status": "Fail",
      "comment": "2.5 ml - Overcured",
      "next steps": "Repeat with less exposure time",
      "pictures": ""
    },
    {
      "Attempt No.": "4",
      "Ink": "10% PEGDA 0.1%w/w LAP",
      "layer height [µm]": "0.1",
      "no. bottom layers": "-",
      "texp.bottom  [s]": "-",
      "texposure_pos1 [s]": "2",
      "texposure_pos2 [s]": "-",
      "texposure_pos3 [s]": "-",
      "texposure_pos4 [s]": "-",
      "zSpeed": "150",
      "status": "Fail",
      "comment": "2.5 ml - Overcured",
      "next steps": "Repeat with less exposure time",
      "pictures": ""
    },
    {
      "Attempt No.": "5",
      "Ink": "10% PEGDA 0.1%w/w LAP",
      "layer height [µm]": "0.1",
      "no. bottom layers": "-",
      "texp.bottom  [s]": "-",
      "texposure_pos1 [s]": "1.5",
      "texposure_pos2 [s]": "-",
      "texposure_pos3 [s]": "-",
      "texposure_pos4 [s]": "-",
      "zSpeed": "150",
      "status": "Fail",
      "comment": "2.5 ml - Not well defined",
      "next steps": "Try one last time with less exposure time",
      "pictures": ""
    },
    {
      "Attempt No.": "6",
      "Ink": "10% PEGDA 0.1%w/w LAP",
      "layer height [µm]": "0.1",
      "no. bottom layers": "-",
      "texp.bottom  [s]": "-",
      "texposure_pos1 [s]": "1",
      "texposure_pos2 [s]": "-",
      "texposure_pos3 [s]": "-",
      "texposure_pos4 [s]": "-",
      "zSpeed": "150",
      "status": "Fail",
      "comment": "2.5 ml - Too little exposure time",
      "next steps": "Try with more exposure time and more thick slices",
      "pictures": ""
    },
    {
      "Attempt No.": "7",
      "Ink": "10% PEGDA 0.1%w/w LAP",
      "layer height [µm]": "0.5",
      "no. bottom layers": "-",
      "texp.bottom  [s]": "-",
      "texposure_pos1 [s]": "1.5",
      "texposure_pos2 [s]": "-",
      "texposure_pos3 [s]": "-",
      "texposure_pos4 [s]": "-",
      "zSpeed": "150",
      "status": "Fail",
      "comment": "2.5 ml - Too little exposure time",
      "next steps": "Repeat with more exposure time",
      "pictures": ""
    },
    {
      "Attempt No.": "8",
      "Ink": "10% PEGDA 0.1%w/w LAP",
      "layer height [µm]": "0.5",
      "no. bottom layers": "-",
      "texp.bottom  [s]": "-",
      "texposure_pos1 [s]": "1.7",
      "texposure_pos2 [s]": "-",
      "texposure_pos3 [s]": "-",
      "texposure_pos4 [s]": "-",
      "zSpeed": "150",
      "status": "Fail",
      "comment": "2.5 ml - Too little exposure time",
      "next steps": "Repeat with more exposure time",
      "pictures": ""
    },
    {
      "Attempt No.": "9",
      "Ink": "10% PEGDA 0.1%w/w LAP",
      "layer height [µm]": "0.5",
      "no. bottom layers": "-",
      "texp.bottom  [s]": "-",
      "texposure_pos1 [s]": "2.5",
      "texposure_pos2 [s]": "-",
      "texposure_pos3 [s]": "-",
      "texposure_pos4 [s]": "-",
      "zSpeed": "150",
      "status": "Fail",
      "comment": "2.5 ml - Too little exposure time",
      "next steps": "Repeat with more exposure time",
      "pictures": ""
    },
    {
      "Attempt No.": "10",
      "Ink": "10% PEGDA 0.1%w/w LAP",
      "layer height [µm]": "0.5",
      "no. bottom layers": "-",
      "texp.bottom  [s]": "-",
      "texposure_pos1 [s]": "3",
      "texposure_pos2 [s]": "-",
      "texposure_pos3 [s]": "-",
      "texposure_pos4 [s]": "-",
      "zSpeed": "150",
      "status": "Fail",
      "comment": "2.5 ml - Overcured",
      "next steps": "Repeat with less exposure time",
      "pictures": ""
    },
    {
      "Attempt No.": "11",
      "Ink": "10% PEGDA 0.1%w/w LAP",
      "layer height [µm]": "0.5",
      "no. bottom layers": "-",
      "texp.bottom  [s]": "-",
      "texposure_pos1 [s]": "2.7",
      "texposure_pos2 [s]": "-",
      "texposure_pos3 [s]": "-",
      "texposure_pos4 [s]": "-",
      "zSpeed": "150",
      "status": "Fail",
      "comment": "2.5 ml - Overcured",
      "next steps": "Repeat with less exposure time and more thin slices",
      "pictures": ""
    },
    {
      "Attempt No.": "12",
      "Ink": "10% PEGDA 0.1%w/w LAP",
      "layer height [µm]": "0.3",
      "no. bottom layers": "-",
      "texp.bottom  [s]": "-",
      "texposure_pos1 [s]": "2",
      "texposure_pos2 [s]": "-",
      "texposure_pos3 [s]": "-",
      "texposure_pos4 [s]": "-",
      "zSpeed": "150",
      "status": "Fail",
      "comment": "2.5 ml - Too little exposure time",
      "next steps": "Repeat with more exposure time",
      "pictures": ""
    },
    {
      "Attempt No.": "13",
      "Ink": "10% PEGDA 0.1%w/w LAP",
      "layer height [µm]": "0.3",
      "no. bottom layers": "-",
      "texp.bottom  [s]": "-",
      "texposure_pos1 [s]": "3.2",
      "texposure_pos2 [s]": "-",
      "texposure_pos3 [s]": "-",
      "texposure_pos4 [s]": "-",
      "zSpeed": "150",
      "status": "Fail",
      "comment": "2.5 ml - Thick bottom layer - top layers really well defined (best attempt)",
      "next steps": "Repeat with a little bit less  exposure time",
      "pictures": ""
    },
    {
      "Attempt No.": "14",
      "Ink": "10% PEGDA 0.1%w/w LAP",
      "layer height [µm]": "0.3",
      "no. bottom layers": "-",
      "texp.bottom  [s]": "-",
      "texposure_pos1 [s]": "3",
      "texposure_pos2 [s]": "-",
      "texposure_pos3 [s]": "-",
      "texposure_pos4 [s]": "-",
      "zSpeed": "150",
      "status": "Fail",
      "comment": "2.5 ml - Similar results to the previous attempt",
      "next steps": "Repeat with higher exposure time",
      "pictures": ""
    },
    {
      "Attempt No.": "15",
      "Ink": "10% PEGDA 0.1%w/w LAP",
      "layer height [µm]": "0.3",
      "no. bottom layers": "-",
      "texp.bottom  [s]": "-",
      "texposure_pos1 [s]": "3.5",
      "texposure_pos2 [s]": "-",
      "texposure_pos3 [s]": "-",
      "texposure_pos4 [s]": "-",
      "zSpeed": "150",
      "status": "Fail",
      "comment": "2.5 ml - Overcured",
      "next steps": "Repeat with less exposure time and less thick slices",
      "pictures": ""
    },
    {
      "Attempt No.": "16",
      "Ink": "10% PEGDA 0.1%w/w LAP",
      "layer height [µm]": "0.2",
      "no. bottom layers": "-",
      "texp.bottom  [s]": "-",
      "texposure_pos1 [s]": "2",
      "texposure_pos2 [s]": "-",
      "texposure_pos3 [s]": "-",
      "texposure_pos4 [s]": "-",
      "zSpeed": "150",
      "status": "Fail",
      "comment": "2.5 ml - Overcured",
      "next steps": "Retry the conditions of  the 13th attempt in order to validate if it was a repeatitive result",
      "pictures": ""
    },
    {
      "Attempt No.": "17",
      "Ink": "10% PEGDA 0.1%w/w LAP",
      "layer height [µm]": "0.3",
      "no. bottom layers": "-",
      "texp.bottom  [s]": "-",
      "texposure_pos1 [s]": "3.2",
      "texposure_pos2 [s]": "-",
      "texposure_pos3 [s]": "-",
      "texposure_pos4 [s]": "-",
      "zSpeed": "150",
      "status": "Fail",
      "comment": "2.5 ml - Similar  result to the 13th attempt",
      "next steps": "",
      "pictures": ""
    }
  ]
]

File: scrape/table-data/Log220817-01 tensile test prints/tableData_1.json
[
  [
    {
      "Name": "10% PEGDA 0.1%w/w LAP",
      "Polymer": "PEGDA 700",
      "cpolymer [v%]": "10%",
      "cLAP [wt%]": "0.1",
      "CTartrazine [mM]": "",
      "Solvent": "DPBS"
    }
  ]
]

File: scrape/table-data/Log220817-01 tensile test prints/tableData_5.json
[
  [
    {
      "Log no.": "Title",
      "Log220817": "tensile test prints"
    },
    {
      "Log no.": "Operator",
      "Log220817": "DP"
    },
    {
      "Log no.": "Description",
      "Log220817": "Use 10% PEGDA 700 with 0.1% w/m LAP to print tensile test specimen"
    }
  ]
]

File: scrape/table-data/Log220817-01 tensile test prints/tableData_6.json
[
  [
    {
      "Position": "1",
      "File name of material .Json": "1x_dog bone sample_v6",
      "Material parameters": "\"temperature\": 37, \"temperatureTolerance\": 7,  \"brightness\": 500,  \"exposureTime\": 1-14 s,  \"zHop\": 3,  \"zHopSpeed\": 150,  \"washCount\": 0,  \"washTime\": 0,  \"dabCount\": 0,  \"projectionDelay\": 0.5"
    },
    {
      "Position": "2",
      "File name of material .Json": "-",
      "Material parameters": ""
    },
    {
      "Position": "3",
      "File name of material .Json": "-",
      "Material parameters": ""
    },
    {
      "Position": "4",
      "File name of material .Json": "-",
      "Material parameters": ""
    }
  ]
]

File: scrape/table-data/Log220825-01 tensile test prints/tableData_0.json
[
  [
    {
      "Attempt No.": "1",
      "Ink": "7% PEGDA 0.1%w/w LAP",
      "layer height [µm]": "0.3",
      "no. bottom layers": "-",
      "texp.bottom  [s]": "-",
      "texposure_pos1 [s]": "3",
      "texposure_pos2 [s]": "-",
      "texposure_pos3 [s]": "-",
      "texposure_pos4 [s]": "-",
      "zSpeed": "150",
      "status": "Fail",
      "comment": "Global offset is 0 to compensate glass-supported homing procedure. (False global offset) not well-defined structure",
      "next steps": "Repeat  with higher exposure time",
      "pictures": ""
    },
    {
      "Attempt No.": "2",
      "Ink": "7% PEGDA 0.1%w/w LAP",
      "layer height [µm]": "0.3",
      "no. bottom layers": "-",
      "texp.bottom  [s]": "-",
      "texposure_pos1 [s]": "3.5",
      "texposure_pos2 [s]": "-",
      "texposure_pos3 [s]": "-",
      "texposure_pos4 [s]": "-",
      "zSpeed": "150",
      "status": "Fail",
      "comment": "not well-defined structure",
      "next steps": "Repeat with  higher exposure time",
      "pictures": ""
    },
    {
      "Attempt No.": "3",
      "Ink": "7%PEGDA 0.1%w/w LAP",
      "layer height [µm]": "0.3",
      "no. bottom layers": "-",
      "texp.bottom  [s]": "-",
      "texposure_pos1 [s]": "4",
      "texposure_pos2 [s]": "-",
      "texposure_pos3 [s]": "-",
      "texposure_pos4 [s]": "-",
      "zSpeed": "150",
      "status": "Fail",
      "comment": "not well-defined structure",
      "next steps": "Repeat with the same exposure time but with thicker layer height",
      "pictures": ""
    },
    {
      "Attempt No.": "4",
      "Ink": "7% PEGDA 0.1%w/w LAP",
      "layer height [µm]": "0.5",
      "no. bottom layers": "-",
      "texp.bottom  [s]": "-",
      "texposure_pos1 [s]": "4",
      "texposure_pos2 [s]": "-",
      "texposure_pos3 [s]": "-",
      "texposure_pos4 [s]": "-",
      "zSpeed": "150",
      "status": "Fail",
      "comment": "the top layer is really thin when the bottom are thick",
      "next steps": "Repeat with 0.3 mm layer height but with different exposure times in each layer",
      "pictures": ""
    },
    {
      "Attempt No.": "5",
      "Ink": "7% PEGDA 0.1%w/w LAP",
      "layer height [µm]": "0.3",
      "no. bottom layers": "-",
      "texp.bottom  [s]": "-",
      "texposure_pos1 [s]": "3-4",
      "texposure_pos2 [s]": "-",
      "texposure_pos3 [s]": "-",
      "texposure_pos4 [s]": "-",
      "zSpeed": "150",
      "status": "Fail",
      "comment": "the top layer is really thin when the bottom are thick -  First 2 layers were exposed for 4 s and the remaining 6 for 3 s",
      "next steps": "Test different exposure times in each layer",
      "pictures": ""
    },
    {
      "Attempt No.": "6",
      "Ink": "7% PEGDA 0.1%w/w LAP",
      "layer height [µm]": "0.3",
      "no. bottom layers": "-",
      "texp.bottom  [s]": "-",
      "texposure_pos1 [s]": "3.2-4",
      "texposure_pos2 [s]": "-",
      "texposure_pos3 [s]": "-",
      "texposure_pos4 [s]": "-",
      "zSpeed": "150",
      "status": "Fail",
      "comment": "Well-defined bottom but has a lot of \"texture\" on the top layer -  First 5  layers were exposed for 4 s and the last 3 for 3.2 s",
      "next steps": "Test different exposure times in each layer",
      "pictures": ""
    },
    {
      "Attempt No.": "7",
      "Ink": "7% PEGDA 0.1%w/w LAP",
      "layer height [µm]": "0.3",
      "no. bottom layers": "-",
      "texp.bottom  [s]": "-",
      "texposure_pos1 [s]": "3.5-4",
      "texposure_pos2 [s]": "-",
      "texposure_pos3 [s]": "-",
      "texposure_pos4 [s]": "-",
      "zSpeed": "150",
      "status": "Fail",
      "comment": "Overcured -  First 6 layers were exposed for 4 s and the last 2  for 3.5 s",
      "next steps": "Test different exposure times in each layer",
      "pictures": ""
    },
    {
      "Attempt No.": "8",
      "Ink": "7% PEGDA 0.1%w/w LAP",
      "layer height [µm]": "0.3",
      "no. bottom layers": "-",
      "texp.bottom  [s]": "-",
      "texposure_pos1 [s]": "3.5-4",
      "texposure_pos2 [s]": "-",
      "texposure_pos3 [s]": "-",
      "texposure_pos4 [s]": "-",
      "zSpeed": "150",
      "status": "Success",
      "comment": "First 5 layers were exposed for 4s the 6th for 3.7 s and the last 2 for 3.5 s",
      "next steps": "Repeat another 2 times with the same conditions",
      "pictures": ""
    },
    {
      "Attempt No.": "9",
      "Ink": "7% PEGDA 0.1%w/w LAP",
      "layer height [µm]": "0.3",
      "no. bottom layers": "-",
      "texp.bottom  [s]": "-",
      "texposure_pos1 [s]": "3.5-4",
      "texposure_pos2 [s]": "-",
      "texposure_pos3 [s]": "-",
      "texposure_pos4 [s]": "-",
      "zSpeed": "150",
      "status": "Success",
      "comment": "First 5 layers were exposed for 4s the 6th for 3.7 s and the last 2 for 3.5 s",
      "next steps": "",
      "pictures": ""
    },
    {
      "Attempt No.": "10",
      "Ink": "7% PEGDA 0.1%w/w LAP",
      "layer height [µm]": "0.3",
      "no. bottom layers": "-",
      "texp.bottom  [s]": "-",
      "texposure_pos1 [s]": "3.5-4",
      "texposure_pos2 [s]": "-",
      "texposure_pos3 [s]": "-",
      "texposure_pos4 [s]": "-",
      "zSpeed": "150",
      "status": "Success",
      "comment": "First 5 layers were exposed for 4s the 6th for 3.7 s and the last 2 for 3.5 s",
      "next steps": "",
      "pictures": ""
    }
  ]
]

File: scrape/table-data/Log220825-01 tensile test prints/tableData_1.json
[
  [
    {
      "Name": "7% PEGDA 0.1%w/w LAP",
      "Polymer": "PEGDA 700",
      "cpolymer [v%]": "7%",
      "cLAP [wt%]": "0.1",
      "CTartrazine [mM]": "",
      "Solvent": "DPBS"
    }
  ]
]

File: scrape/table-data/Log220825-01 tensile test prints/tableData_4.json
[
  [
    {
      "Position": "01",
      "Filename of .stl": "1x_dog bone sample_v6",
      "Link to .stl-file": "",
      "Material/Washing/Drying": ""
    },
    {
      "Position": "02",
      "Filename of .stl": "-",
      "Link to .stl-file": "",
      "Material/Washing/Drying": ""
    },
    {
      "Position": "03",
      "Filename of .stl": "-",
      "Link to .stl-file": "",
      "Material/Washing/Drying": ""
    },
    {
      "Position": "04",
      "Filename of .stl": "-",
      "Link to .stl-file": "",
      "Material/Washing/Drying": ""
    }
  ]
]

File: scrape/table-data/Log220825-01 tensile test prints/tableData_5.json
[
  [
    {
      "Log no.": "Title",
      "Log220817": "tensile test prints"
    },
    {
      "Log no.": "Operator",
      "Log220817": "DP"
    },
    {
      "Log no.": "Description",
      "Log220817": "Use 7% PEGDA 700 with 0.1% w/m LAP to print tensile test specimens"
    }
  ]
]

File: scrape/table-data/Log220825-01 tensile test prints/tableData_6.json
[
  [
    {
      "Position": "1",
      "File name of material .Json": "1x_dog bone sample_v6",
      "Material parameters": "\"temperature\": 37, \"temperatureTolerance\": 7,  \"brightness\": 500,  \"exposureTime\"3-4 s,  \"zHop\": 3,  \"zHopSpeed\": 150,  \"washCount\": 0,  \"washTime\": 0,  \"dabCount\": 0,  \"projectionDelay\": 0.5"
    },
    {
      "Position": "2",
      "File name of material .Json": "-",
      "Material parameters": ""
    },
    {
      "Position": "3",
      "File name of material .Json": "-",
      "Material parameters": ""
    },
    {
      "Position": "4",
      "File name of material .Json": "-",
      "Material parameters": ""
    }
  ]
]

File: scrape/table-data/Log220826-01 tensile test prints/tableData_0.json
[
  [
    {
      "Attempt No.": "1",
      "Ink": "10% PEGDA 0.1%w/w LAP",
      "layer height [µm]": "0.3",
      "no. bottom layers": "-",
      "texp.bottom  [s]": "-",
      "texposure_pos1 [s]": "3-3.2",
      "texposure_pos2 [s]": "-",
      "texposure_pos3 [s]": "-",
      "texposure_pos4 [s]": "-",
      "zSpeed": "150",
      "status": "Fail",
      "comment": "Global offset is 0 to compensate glass-supported homing procedure. (False global offset) Overcured - The first 6 layers were exposed for 3.2 s and the last 2 for 3 s",
      "next steps": "Global offset should  be -.4 to copensate the glass-supported homing procedure, therefore the next attempts will be performed with Global offset equal to –1.4 s",
      "pictures": ""
    },
    {
      "Attempt No.": "2",
      "Ink": "10% PEGDA 0.1%w/w LAP",
      "layer height [µm]": "0.3",
      "no. bottom layers": "-",
      "texp.bottom  [s]": "-",
      "texposure_pos1 [s]": "2.5-3",
      "texposure_pos2 [s]": "-",
      "texposure_pos3 [s]": "-",
      "texposure_pos4 [s]": "-",
      "zSpeed": "150",
      "status": "Fail",
      "comment": "Global offset is –1.4 to compensate glass-supported homing procedure. Overcured – First 6 layers were exposed for 3 s and the last 2 layers for 2.5 s",
      "next steps": "Test different exposure times in each layer (less)",
      "pictures": ""
    },
    {
      "Attempt No.": "3",
      "Ink": "10%PEGDA 0.1%w/w LAP",
      "layer height [µm]": "0.3",
      "no. bottom layers": "-",
      "texp.bottom  [s]": "-",
      "texposure_pos1 [s]": "2.5-3",
      "texposure_pos2 [s]": "-",
      "texposure_pos3 [s]": "-",
      "texposure_pos4 [s]": "-",
      "zSpeed": "150",
      "status": "Success",
      "comment": "The first 5 layers were exposed for 3s and the remaining 3 for 2.5 s",
      "next steps": "Repeat 3 times to make replicates",
      "pictures": ""
    },
    {
      "Attempt No.": "4",
      "Ink": "10%PEGDA 0.1%w/w LAP",
      "layer height [µm]": "0.3",
      "no. bottom layers": "-",
      "texp.bottom  [s]": "-",
      "texposure_pos1 [s]": "2.5-3",
      "texposure_pos2 [s]": "-",
      "texposure_pos3 [s]": "-",
      "texposure_pos4 [s]": "-",
      "zSpeed": "150",
      "status": "Fail",
      "comment": "The first 5 layers were exposed for 3s and the remaining 3 for 2.5 s A bubble was encapsulated in the  ink during the procedure at the middle of the neck, therefore the sample could not be used",
      "next steps": "Repeat 3 times to make replicates",
      "pictures": ""
    },
    {
      "Attempt No.": "5",
      "Ink": "10%PEGDA 0.1%w/w LAP",
      "layer height [µm]": "0.3",
      "no. bottom layers": "-",
      "texp.bottom  [s]": "-",
      "texposure_pos1 [s]": "2.5-3",
      "texposure_pos2 [s]": "-",
      "texposure_pos3 [s]": "-",
      "texposure_pos4 [s]": "-",
      "zSpeed": "150",
      "status": "Success",
      "comment": "The first 5 layers were exposed for 3s and the remaining 3 for 2.5 s",
      "next steps": "Repeat",
      "pictures": ""
    },
    {
      "Attempt No.": "6",
      "Ink": "10%PEGDA 0.1%w/w LAP",
      "layer height [µm]": "0.3",
      "no. bottom layers": "-",
      "texp.bottom  [s]": "-",
      "texposure_pos1 [s]": "2.5-3",
      "texposure_pos2 [s]": "-",
      "texposure_pos3 [s]": "-",
      "texposure_pos4 [s]": "-",
      "zSpeed": "150",
      "status": "Success",
      "comment": "The first 5 layers were exposed for 3s and the remaining 3 for 2.5 s",
      "next steps": "Repeat",
      "pictures": ""
    },
    {
      "Attempt No.": "7",
      "Ink": "10%PEGDA 0.1%w/w LAP",
      "layer height [µm]": "0.3",
      "no. bottom layers": "-",
      "texp.bottom  [s]": "-",
      "texposure_pos1 [s]": "2.5-3",
      "texposure_pos2 [s]": "-",
      "texposure_pos3 [s]": "-",
      "texposure_pos4 [s]": "-",
      "zSpeed": "150",
      "status": "Success",
      "comment": "The first 5 layers were exposed for 3s and the remaining 3 for 2.5 s",
      "next steps": "Change the ink to find the optimal conditions for printing 7% PEGDA and 0.1% LAP given the fact that the global offset is changed to –1.4",
      "pictures": ""
    },
    {
      "Attempt No.": "8",
      "Ink": "7%PEGDA 0.1%w/w LAP",
      "layer height [µm]": "0.3",
      "no. bottom layers": "-",
      "texp.bottom  [s]": "-",
      "texposure_pos1 [s]": "2.5-3",
      "texposure_pos2 [s]": "-",
      "texposure_pos3 [s]": "-",
      "texposure_pos4 [s]": "-",
      "zSpeed": "150",
      "status": "Fail",
      "comment": "Not well-defined structure",
      "next steps": "Change the exposure time",
      "pictures": ""
    },
    {
      "Attempt No.": "9",
      "Ink": "7%PEGDA 0.1%w/w LAP",
      "layer height [µm]": "0.3",
      "no. bottom layers": "-",
      "texp.bottom  [s]": "-",
      "texposure_pos1 [s]": "3",
      "texposure_pos2 [s]": "-",
      "texposure_pos3 [s]": "-",
      "texposure_pos4 [s]": "-",
      "zSpeed": "150",
      "status": "Fail",
      "comment": "Not well-defined structure",
      "next steps": "Make the  exposure tie higher",
      "pictures": ""
    },
    {
      "Attempt No.": "10",
      "Ink": "7%PEGDA 0.1%w/w LAP",
      "layer height [µm]": "0.3",
      "no. bottom layers": "-",
      "texp.bottom  [s]": "-",
      "texposure_pos1 [s]": "4",
      "texposure_pos2 [s]": "-",
      "texposure_pos3 [s]": "-",
      "texposure_pos4 [s]": "-",
      "zSpeed": "150",
      "status": "Success",
      "comment": "",
      "next steps": "Repeat 3 times to make replicates",
      "pictures": ""
    },
    {
      "Attempt No.": "11",
      "Ink": "7%PEGDA 0.1%w/w LAP",
      "layer height [µm]": "0.3",
      "no. bottom layers": "-",
      "texp.bottom  [s]": "-",
      "texposure_pos1 [s]": "4",
      "texposure_pos2 [s]": "-",
      "texposure_pos3 [s]": "-",
      "texposure_pos4 [s]": "-",
      "zSpeed": "150",
      "status": "Success",
      "comment": "",
      "next steps": "Repeat",
      "pictures": ""
    },
    {
      "Attempt No.": "12",
      "Ink": "7%PEGDA 0.1%w/w LAP",
      "layer height [µm]": "0.3",
      "no. bottom layers": "-",
      "texp.bottom  [s]": "-",
      "texposure_pos1 [s]": "4",
      "texposure_pos2 [s]": "-",
      "texposure_pos3 [s]": "-",
      "texposure_pos4 [s]": "-",
      "zSpeed": "150",
      "status": "Success",
      "comment": "",
      "next steps": "Repeat",
      "pictures": ""
    },
    {
      "Attempt No.": "13",
      "Ink": "7%PEGDA 0.1%w/w LAP",
      "layer height [µm]": "0.3",
      "no. bottom layers": "-",
      "texp.bottom  [s]": "-",
      "texposure_pos1 [s]": "4",
      "texposure_pos2 [s]": "-",
      "texposure_pos3 [s]": "-",
      "texposure_pos4 [s]": "-",
      "zSpeed": "150",
      "status": "Success",
      "comment": "",
      "next steps": "Repeat",
      "pictures": ""
    }
  ]
]

File: scrape/table-data/Log220826-01 tensile test prints/tableData_1.json
[
  [
    {
      "Name": "7% PEGDA 0.1%w/w LAP",
      "Polymer": "PEGDA 700",
      "cpolymer [v%]": "7%",
      "cLAP [wt%]": "0.1",
      "CTartrazine [mM]": "",
      "Solvent": "DPBS"
    },
    {
      "Name": "10% PEGDA 0.1%w/w LAP",
      "Polymer": "PEGDA 700",
      "cpolymer [v%]": "10%",
      "cLAP [wt%]": "0.1",
      "CTartrazine [mM]": "",
      "Solvent": "DPBS"
    }
  ]
]

File: scrape/table-data/Log220826-01 tensile test prints/tableData_5.json
[
  [
    {
      "Log no.": "Title",
      "Log220817": "tensile test prints"
    },
    {
      "Log no.": "Operator",
      "Log220817": "DP"
    },
    {
      "Log no.": "Description",
      "Log220817": "Use  two different concentrations of PEGDA 700 with 0.1% w/m LAP to print tensile test specimens"
    }
  ]
]

File: scrape/table-data/Log220826-01 tensile test prints/tableData_6.json
[
  [
    {
      "Position": "1",
      "File name of material .Json": "1x_dog bone sample_v6",
      "Material parameters": "\"temperature\": 37, \"temperatureTolerance\": 7,  \"brightness\": 500,  \"exposureTime\"2.5-3.2 s,  \"zHop\": 3,  \"zHopSpeed\": 150,  \"washCount\": 0,  \"washTime\": 0,  \"dabCount\": 0,  \"projectionDelay\": 0.5"
    },
    {
      "Position": "2",
      "File name of material .Json": "-",
      "Material parameters": ""
    },
    {
      "Position": "3",
      "File name of material .Json": "-",
      "Material parameters": ""
    },
    {
      "Position": "4",
      "File name of material .Json": "-",
      "Material parameters": ""
    }
  ]
]
